Repository: MikeKerman/Modelling-of-Heat-Exchange-Generator-Based-on-Magnetic-and-Thermodynamic-Properties-of-Gadolinium

File: Data/heat_capacity/0.0,T.csv
K, J/mol K
3.592814371257475, 0.18867924528301216
11.077844311377234, 1.0377358490565953
14.82035928143712, 2.169811320754711
30.53892215568861, 10.56603773584905
33.53293413173651, 12.264150943396217
36.526946107784426, 14.245283018867916
26.796407185628738, 8.301886792452827
18.562874251496993, 3.773584905660371
22.30538922155688, 6.037735849056595
41.017964071856284, 16.22641509433962
45.50898203592813, 18.1132075471698
50, 19.905660377358487
55.9880239520958, 21.886792452830186
63.473053892215574, 23.77358490566037
70.95808383233532, 25.56603773584905
79.94011976047904, 27.075471698113198
88.92215568862278, 28.30188679245282
99.40119760479044, 29.33962264150943
109.8802395209581, 30.37735849056603
123.35329341317367, 31.320754716981128
136.82634730538925, 32.26415094339622
150.2994011976048, 33.018867924528294
165.26946107784434, 33.96226415094339
177.24550898203594, 34.811320754716974
189.97005988023955, 35.660377358490564
203.44311377245515, 36.698113207547166
240.11976047904193, 40.56603773584905
248.35329341317367, 41.88679245283018
257.3353293413174, 43.584905660377345
213.17365269461078, 37.73584905660377
220.65868263473055, 38.67924528301886
230.3892215568863, 39.433962264150935
262.5748502994012, 44.90566037735849
269.311377245509, 46.60377358490565
276.0479041916168, 48.67924528301886
282.0359281437126, 51.037735849056595
283.53293413173657, 51.698113207547166
285.02994011976057, 52.830188679245275
286.52694610778445, 54.0566037735849
288.0239520958084, 55.0943396226415
289.52095808383234, 56.88679245283018
291.01796407185634, 59.245283018867916
292.5149700598803, 49.52830188679245
294.0119760479042, 39.811320754716974
296.25748502994014, 38.018867924528294
297.00598802395217, 36.88679245283018
298.50299401197606, 35.94339622641509
300.74850299401203, 35.283018867924525
302.99401197604794, 34.24528301886792
308.23353293413174, 33.018867924528294
313.4730538922156, 32.26415094339622
319.46107784431143, 31.509433962264144
326.19760479041923, 30.75471698113207
333.68263473053895, 30.188679245283012
342.66467065868267, 29.811320754716974
347.90419161676647, 29.622641509433954

File: Data/heat_capacity/10.0,T.csv
K, J/mol K
3.592814371257475, 0.28301886792452535
11.077844311377234, 0.9433962264150892
15.568862275449092, 2.4528301886792434
19.31137724550898, 4.339622641509429
23.05389221556885, 6.603773584905653
26.047904191616766, 8.679245283018865
34.281437125748496, 12.830188679245282
38.02395209580838, 14.811320754716974
30.53892215568861, 10.75471698113207
41.76646706586827, 16.886792452830186
47.75449101796407, 18.96226415094339
52.9940119760479, 20.94339622641509
59.73053892215569, 22.830188679245275
66.46706586826349, 24.33962264150943
74.7005988023952, 26.037735849056595
84.4311377245509, 27.452830188679243
97.1556886227545, 28.96226415094339
111.37724550898204, 30.188679245283012
126.34730538922156, 31.320754716981128
142.06586826347308, 32.169811320754704
156.2874251497006, 33.11320754716981
187.72455089820363, 34.71698113207546
172.0059880239521, 34.0566037735849
200.4491017964072, 35.47169811320754
228.14371257485033, 37.16981132075471
244.61077844311382, 38.30188679245282
213.17365269461078, 36.226415094339615
256.5868263473054, 39.15094339622641
271.55688622754496, 39.99999999999999
286.52694610778445, 40.94339622641509
294.7604790419162, 41.13207547169811
302.245508982036, 41.13207547169811
309.73053892215574, 40.94339622641509
317.9640718562875, 40.66037735849056
325.4491017964072, 39.99999999999999
334.431137724551, 39.0566037735849
341.9161676646707, 38.11320754716981
347.90419161676647, 37.16981132075471

File: Data/heat_capacity/2.0,T.csv
K, J/mol K
3.592814371257475, 0.28301886792452535
15.568862275449092, 2.264150943396224
18.562874251496993, 3.679245283018858
11.077844311377234, 1.1320754716981156
21.556886227544894, 5.660377358490564
24.55089820359281, 7.452830188679243
26.796407185628738, 9.15094339622641
30.53892215568861, 11.226415094339615
33.53293413173651, 13.20754716981132
38.02395209580838, 15.094339622641499
42.51497005988023, 16.98113207547169
47.0059880239521, 19.056603773584904
52.9940119760479, 20.94339622641509
60.47904191616766, 22.924528301886788
66.46706586826349, 24.433962264150942
73.95209580838323, 25.75471698113207
81.43712574850301, 27.16981132075471
91.1676646706587, 28.49056603773584
100.14970059880241, 29.245283018867916
111.37724550898204, 30.188679245283012
121.8562874251497, 31.226415094339618
133.83233532934133, 31.886792452830182
150.2994011976048, 32.83018867924528
163.77245508982037, 33.867924528301884
177.24550898203594, 34.622641509433954
186.9760479041916, 35.37735849056603
201.19760479041918, 36.41509433962264
216.16766467065872, 37.54716981132074
226.64670658682633, 38.58490566037735
238.622754491018, 39.71698113207547
250.5988023952096, 41.13207547169811
261.0778443113773, 42.54716981132075
272.30538922155694, 44.0566037735849
280.5389221556887, 45.283018867924525
287.2754491017964, 45.66037735849056
292.5149700598803, 45.283018867924525
297.00598802395217, 44.24528301886792
300.74850299401203, 43.39622641509433
304.4910179640719, 42.0754716981132
307.48502994011983, 40.37735849056603
311.97604790419166, 38.30188679245282
317.9640718562875, 36.1320754716981
323.95209580838326, 34.0566037735849
332.93413173652704, 32.45283018867924
340.41916167664675, 31.320754716981128
347.90419161676647, 30.94339622641509

File: Data/heat_capacity/5.0,T.csv
K, J/mol K
2.8443113772455035, 0.28301886792452535
11.077844311377234, 1.3207547169811207
16.317365269461064, 3.018867924528294
20.05988023952095, 4.905660377358487
23.05389221556885, 6.981132075471699
26.796407185628738, 9.056603773584897
30.53892215568861, 11.320754716981128
33.53293413173651, 13.396226415094333
38.02395209580838, 15.377358490566031
42.51497005988023, 17.35849056603773
47.0059880239521, 18.96226415094339
52.9940119760479, 20.849056603773576
58.982035928143716, 23.018867924528294
65.71856287425149, 24.52830188679245
75.4491017964072, 26.226415094339615
87.42514970059881, 27.924528301886788
97.90419161676647, 29.33962264150943
111.37724550898204, 30.56603773584905
125.59880239520962, 31.415094339622634
139.07185628742516, 32.45283018867924
150.2994011976048, 33.11320754716981
163.77245508982037, 34.0566037735849
176.49700598802397, 34.811320754716974
192.21556886227546, 35.660377358490564
207.185628742515, 36.41509433962264
220.65868263473055, 37.35849056603773
238.622754491018, 39.0566037735849
254.3413173652695, 40.37735849056603
267.0658682634731, 41.50943396226414
279.0419161676647, 42.35849056603773
288.0239520958084, 42.92452830188678
294.0119760479042, 43.018867924528294
300, 42.830188679245275
306.7365269461078, 42.45283018867924
311.2275449101797, 41.60377358490565
314.97005988023955, 40.75471698113206
319.46107784431143, 39.62264150943396
323.95209580838326, 38.490566037735846
328.44311377245515, 37.54716981132074
332.93413173652704, 36.60377358490565
337.4251497005988, 35.283018867924525
343.4131736526947, 34.24528301886792
349.40119760479047, 33.58490566037736

File: Data/heat_capacity/7.5,T.csv
K, J/mol K
2.095808383233532, 0.18867924528301216
8.083832335329333, 0.75471698113207
13.323353293413163, 1.6981132075471663
17.06586826347305, 3.2075471698113134
20.05988023952095, 4.7169811320754675
23.05389221556885, 6.320754716981128
25.29940119760478, 8.207547169811313
29.041916167664667, 10.094339622641506
32.03592814371257, 12.169811320754711
37.2754491017964, 14.433962264150935
41.017964071856284, 16.41509433962264
45.50898203592813, 18.30188679245282
51.49700598802394, 20.188679245283012
56.73652694610779, 22.075471698113205
63.473053892215574, 23.96226415094339
72.45508982035929, 25.660377358490557
81.43712574850301, 27.16981132075471
91.91616766467067, 28.49056603773584
105.38922155688624, 29.811320754716974
123.35329341317367, 31.13207547169811
141.3173652694611, 32.35849056603773
157.03592814371257, 33.11320754716981
168.26347305389223, 33.867924528301884
182.48502994011977, 34.71698113207546
195.20958083832335, 35.47169811320754
207.93413173652698, 36.226415094339615
219.1616766467066, 36.98113207547169
231.88622754491018, 37.830188679245275
242.3652694610779, 38.77358490566037
255.8383233532935, 39.52830188679245
268.562874251497, 40.56603773584905
280.5389221556887, 41.32075471698113
289.52095808383234, 41.698113207547166
297.00598802395217, 41.88679245283018
313.4730538922156, 41.13207547169811
304.4910179640719, 41.698113207547166
319.46107784431143, 40.56603773584905
324.7005988023953, 39.62264150943396
329.9401197604791, 38.67924528301886
335.92814371257487, 37.830188679245275
341.9161676646707, 36.79245283018867
347.15568862275455, 35.849056603773576
